Repository: nguyencuongqt/metal-microplastic-qm-meta-analysis

# Quantitative Hierarchical Meta-Analysis of Heavy Metal Adsorption onto Microplastics

This repository contains the data, analysis scripts, model summaries, and result tables supporting a quantitative hierarchical meta-analysis of Langmuir maximum adsorption capacity (`Qm`) for heavy metal adsorption onto microplastics.

The reviewer-facing package is designed to make the analysis auditable without including local caches, virtual environments, manuscript lock files, or large regenerated intermediates.

## Study Scope

- Evidence base: 316 equilibrium isotherm experiments compiled from 50 studies.
- Source traceability: each raw observation is linked to a stable `Source_ID`, DOI, publication year, title, journal, and author metadata from the curated 50-study source inventory.
- Response: Langmuir maximum adsorption capacity, `Qm`, harmonized as micrograms per gram (`ug/g`) in the cleaned analysis data.
- Predictors: metal identity, polymer identity, aging/weathering status, temperature, pH, surface area, and selected metal descriptors.
- Main analysis: hierarchical Bayesian mixed-effects models with study-level random effects.
- Additional analyses: model diagnostics, sensitivity checks, and Environmental Metal Vector Potential (EMVP) scenario screening.

## Repository Structure

```text
.
|-- config/                         Analysis configuration
|-- data_raw/                       Original compiled source workbook
|-- data_processed/                 Snapshot, cleaned, and enriched analysis data
|-- docs/                           Data policy and reproducibility documentation
|-- manuscript/references/          Source-study reference inventory
|-- models/                         Compact model summary JSON files
|-- results/                        Compact result summaries
|-- scripts/                        Final analysis pipeline scripts
|-- tests/                          Lightweight reproducibility smoke tests
|-- run_pipeline.py                 Pipeline runner
|-- validate_data_policy_compliance.py
|-- environment.yml
`-- requirements.txt
```

Ignored local artifacts include `qm_metal_MP_env/`, `logs/`, `tmp/`, `output/`, Python caches, sensitivity caches, Word lock files, and large model trace files (`models/*_trace.nc`).

## Reproducibility Checks

Run the lightweight checks first:

```bash
python -m compileall -q run_pipeline.py validate_data_policy_compliance.py scripts
python validate_data_policy_compliance.py
python run_pipeline.py --dry-run
```

If `pytest` is installed:

```bash
python -m pytest -q
```

Run the full pipeline:

```bash
python run_pipeline.py
```

The full Bayesian model-fitting and sensitivity steps can take substantial time. Compact model summaries and result tables are included so reviewers can inspect outputs without rerunning every MCMC trace.

## Data Handling Policy

The analysis follows the project data policy in `docs/reports/policy/data_policy.md`.

Key rules:

- pH is never globally imputed; missing pH values remain missing and are tracked by `pH_missing`.
- Only temperature (`Temp`), initial concentration (`AIC`), and rotation rate (`rpm`) may be imputed, with traceability flags.
- Contextual variables such as surface area (`SA`) and aging status (`AgS`) are preserved without global imputation.
- Cleaned `Qm` values are numeric and interpreted as `ug/g`; `log_Qm` is the natural logarithm of `Qm`.

## Key Entry Points

- `scripts/01_data_loading.py`: reads the raw workbook and freezes a raw-data snapshot.
- `scripts/00_standardize_qm_data.py`: attaches DOI/source metadata to the raw Qm workbook and writes a source-level audit.
- `scripts/02_data_cleaning.py`: applies cleaning, quality flags, and policy-compliant imputation.
- `scripts/03_descriptor_enrichment.py`: adds metal descriptors and derived variables.
- `scripts/05_model_fitting.py`: fits the primary Bayesian hierarchical models.
- `scripts/06_model_diagnostics.py`: computes convergence and posterior predictive diagnostics.
- `scripts/07_sensitivity_analysis.py`: performs leave-one-study-out, prior, perturbation, and bootstrap checks.
- `scripts/08_environmental_context.py`: regenerates the current total-water-pool EMVP summary and Figure 3.
- `scripts/additional_analyses/`: posterior diagnostics, publication-bias proxy analysis, and missingness sensitivity used in the current manuscript.

## Current Environmental Context

The current manuscript uses `R_water = EMVP / C_water`, where `C_water` is the mean total waterborne metal concentration for Asian freshwaters reported by Zhou et al. (2020). The current values are in `results/environmental/08_rwater_asia_summary.csv`. Older regulatory-benchmark and dissolved-phase comparison outputs are not part of this release.

The repository intentionally contains only the data, code, configuration, compact numerical outputs, and documentation required to inspect or rerun the analysis.

File: data_processed/02_cleaned_data.csv (part 1 of 3)
Row_ID,Source_ID,DOI,Publication_year,First_author,Reference_title,Journal,All_authors,RIS_index,AgS,ReT,SA,Metal,AIC,Temp,pH,rpm,Adc,Qm,Aged condition,Solution- added agent,Study_ID,Study_ID_numeric,extreme_qm_flag,log_Qm,Temp_missing,pH_missing,rpm_missing,imputed_AIC,imputed_Temp,imputed_rpm,quality_score,quality_flags,quality_category
QMR001,QMS014,10.1016/j.watres.2019.03.069,2019,"Li, X.",Enhancement in adsorption potential of microplastics in sewage sludge for metal pollutants after the wastewater treatment process,Water Research,"Li, X.; Mei, Q.; Chen, L.; Zhang, H.; Dong, B.; Dai, X.; He, C.; Zhou, J.",37,Virgin,PA,,Cd (II),8.5,25.0,7.0,30.0,Single-ion,339.6,,,QMS014,14,False,5.827768454437193,0,0,0,0,0,0,100,none,high
QMR002,QMS014,10.1016/j.watres.2019.03.069,2019,"Li, X.",Enhancement in adsorption potential of microplastics in sewage sludge for metal pollutants after the wastewater treatment process,Water Research,"Li, X.; Mei, Q.; Chen, L.; Zhang, H.; Dong, B.; Dai, X.; He, C.; Zhou, J.",37,Virgin,PP,0.99,Cd (II),8.5,25.0,7.0,30.0,Single-ion,199.2,,,QMS014,14,False,5.294309345150498,0,0,0,0,0,0,100,none,high
QMR003,QMS014,10.1016/j.watres.2019.03.069,2019,"Li, X.",Enhancement in adsorption potential of microplastics in sewage sludge for metal pollutants after the wastewater treatment process,Water Research,"Li, X.; Mei, Q.; Chen, L.; Zhang, H.; Dong, B.; Dai, X.; He, C.; Zhou, J.",37,Virgin,PE,0.53,Cd (II),8.5,25.0,7.0,30.0,Single-ion,234.5,,,QMS014,14,False,5.457455587886334,0,0,0,0,0,0,100,none,high
QMR004,QMS014,10.1016/j.watres.2019.03.069,2019,"Li, X.",Enhancement in adsorption potential of microplastics in sewage sludge for metal pollutants after the wastewater treatment process,Water Research,"Li, X.; Mei, Q.; Chen, L.; Zhang, H.; Dong, B.; Dai, X.; He, C.; Zhou, J.",37,Aged,Mix,5.12,Cd (II),51.0,25.0,7.0,30.0,Single-ion,2523.0,Nature: Sludge,,QMS014,14,False,7.833203948641057,0,0,0,0,0,0,100,none,high
QMR005,QMS037,10.1016/j.chemosphere.2019.06.196,2019,"Wang, F.",Adsorption characteristics of cadmium onto microplastics from aqueous solutions,Chemosphere,"Wang, F.; Yang, W.; Cheng, P.; Zhang, S.; Zhang, S.; Jiao, W.; Sun, Y.",16,Virgin,HDPE,,Cd (II),10.1,25.0,7.0,270.0,Single-ion,30.5,,,QMS037,37,False,3.417726683613366,0,0,0,1,0,0,97,imputed_AIC,high
QMR006,QMS045,10.1007/s11356-019-05643-8,2019,"Yang, J.",Effects of soil environmental factors and UV aging on Cu2+ adsorption on microplastics,Environmental Science and Pollution Research,"Yang, J.; Cang, L.; Sun, Q.; Dong, G.; Ata-Ul-Karim, S. T.; Zhou, D.",9,Virgin,PA,8.71,Cu (II),5.025,25.0,6.0,200.0,Single-ion,432.0,,,QMS045,45,False,6.068425588244111,0,0,0,0,0,0,100,none,high
QMR007,QMS045,10.1007/s11356-019-05643-8,2019,"Yang, J.",Effects of soil environmental factors and UV aging on Cu2+ adsorption on microplastics,Environmental Science and Pollution Research,"Yang, J.; Cang, L.; Sun, Q.; Dong, G.; Ata-Ul-Karim, S. T.; Zhou, D.",9,Aged,PA,,Cu (II),5.025,25.0,6.0,200.0,Single-ion,265.0,Lab: UV,,QMS045,45,False,5.579729825986222,0,0,0,0,0,0,100,none,high
QMR008,QMS045,10.1007/s11356-019-05643-8,2019,"Yang, J.",Effects of soil environmental factors and UV aging on Cu2+ adsorption on microplastics,Environmental Science and Pollution Research,"Yang, J.; Cang, L.; Sun, Q.; Dong, G.; Ata-Ul-Karim, S. T.; Zhou, D.",9,Virgin,PS,0.001,Cu (II),5.025,25.0,6.0,200.0,Single-ion,8.28,,,QMS045,45,False,2.1138429683971682,0,0,0,0,0,0,100,none,high
QMR009,QMS045,10.1007/s11356-019-05643-8,2019,"Yang, J.",Effects of soil environmental factors and UV aging on Cu2+ adsorption on microplastics,Environmental Science and Pollution Research,"Yang, J.; Cang, L.; Sun, Q.; Dong, G.; Ata-Ul-Karim, S. T.; Zhou, D.",9,Virgin,PET,0.475,Cu (II),5.025,25.0,6.0,200.0,Single-ion,8.720000000000002,,,QMS045,45,False,2.1656192379208887,0,0,0,0,0,0,100,none,high
QMR010,QMS045,10.1007/s11356-019-05643-8,2019,"Yang, J.",Effects of soil environmental factors and UV aging on Cu2+ adsorption on microplastics,Environmental Science and Pollution Research,"Yang, J.; Cang, L.; Sun, Q.; Dong, G.; Ata-Ul-Karim, S. T.; Zhou, D.",9,Virgin,PVC,0.556,Cu (II),5.025,25.0,6.0,200.0,Single-ion,6.289999999999999,,,QMS045,45,False,1.838961070712349,0,0,0,0,0,0,100,none,high
QMR011,QMS045,10.1007/s11356-019-05643-8,2019,"Yang, J.",Effects of soil environmental factors and UV aging on Cu2+ adsorption on microplastics,Environmental Science and Pollution Research,"Yang, J.; Cang, L.; Sun, Q.; Dong, G.; Ata-Ul-Karim, S. T.; Zhou, D.",9,Virgin,PMMA,0.11,Cu (II),5.025,25.0,6.0,200.0,Single-ion,41.0,,,QMS045,45,False,3.713572066704308,0,0,0,0,0,0,100,none,high
QMR012,QMS045,10.1007/s11356-019-05643-8,2019,"Yang, J.",Effects of soil environmental factors and UV aging on Cu2+ adsorption on microplastics,Environmental Science and Pollution Research,"Yang, J.; Cang, L.; Sun, Q.; Dong, G.; Ata-Ul-Karim, S. T.; Zhou, D.",9,Aged,PMMA,,Cu (II),5.025,25.0,6.0,200.0,Single-ion,79.4,Lab: UV,,QMS045,45,False,4.37449836825309,0,0,0,0,0,0,100,none,high
QMR013,QMS003,10.1039/d0em00324g,2020,"Dong, Y.",Adsorption of arsenite to polystyrene microplastics in the presence of humus,Environmental Science: Processes and Impacts,"Dong, Y.; Gao, M.; Qiu, W.; Song, Z.",56,Virgin,PS,8.28,As (III),30.0,25.0,7.0,200.0,Single-ion,2840.0,,,QMS003,3,False,7.951559331155252,0,0,0,0,0,0,100,none,high
QMR014,QMS003,10.1039/d0em00324g,2020,"Dong, Y.",Adsorption of arsenite to polystyrene microplastics in the presence of humus,Environmental Science: Processes and Impacts,"Dong, Y.; Gao, M.; Qiu, W.; Song, Z.",56,Virgin,PS,7.92,As (III),30.0,25.0,7.0,200.0,Mixed,11830.0,,HA,QMS003,3,True,9.378393956972433,0,0,0,0,0,0,80,extreme_qm,medium
QMR015,QMS003,10.1039/d0em00324g,2020,"Dong, Y.",Adsorption of arsenite to polystyrene microplastics in the presence of humus,Environmental Science: Processes and Impacts,"Dong, Y.; Gao, M.; Qiu, W.; Song, Z.",56,Virgin,PS,7.41,As (III),30.0,25.0,7.0,200.0,Mixed,11350.0,,HA,QMS003,3,True,9.336973022909548,0,0,0,0,0,0,80,extreme_qm,medium
QMR016,QMS003,10.1039/d0em00324g,2020,"Dong, Y.",Adsorption of arsenite to polystyrene microplastics in the presence of humus,Environmental Science: Processes and Impacts,"Dong, Y.; Gao, M.; Qiu, W.; Song, Z.",56,Virgin,PS,6.58,As (III),30.0,25.0,7.0,200.0,Mixed,9420.0,,HA,QMS003,3,True,9.150590367570409,0,0,0,0,0,0,80,extreme_qm,medium
QMR017,QMS003,10.1039/d0em00324g,2020,"Dong, Y.",Adsorption of arsenite to polystyrene microplastics in the presence of humus,Environmental Science: Processes and Impacts,"Dong, Y.; Gao, M.; Qiu, W.; Song, Z.",56,Virgin,PS,8.11,As (III),30.0,25.0,7.0,200.0,Mixed,11030.0,,FA,QMS003,3,True,9.308374112247549,0,0,0,0,0,0,80,extreme_qm,medium
QMR018,QMS003,10.1039/d0em00324g,2020,"Dong, Y.",Adsorption of arsenite to polystyrene microplastics in the presence of humus,Environmental Science: Processes and Impacts,"Dong, Y.; Gao, M.; Qiu, W.; Song, Z.",56,Virgin,PS,7.58,As (III),30.0,25.0,7.0,200.0,Mixed,10380.0,,FA,QMS003,3,True,9.24763615671988,0,0,0,0,0,0,80,extreme_qm,medium
QMR019,QMS003,10.1039/d0em00324g,2020,"Dong, Y.",Adsorption of arsenite to polystyrene microplastics in the presence of humus,Environmental Science: Processes and Impacts,"Dong, Y.; Gao, M.; Qiu, W.; Song, Z.",56,Virgin,PS,6.82,As (III),30.0,25.0,7.0,200.0,Mixed,8410.0,,FA,QMS003,3,True,9.037176752966994,0,0,0,0,0,0,80,extreme_qm,medium
QMR020,QMS006,10.1016/j.ecoenv.2019.110118,2020,"Guo, X.",Sorption properties of cadmium on microplastics: The common practice experiment and A two-dimensional correlation spectroscopic study,Ecotoxicology and Environmental Safety,"Guo, X.; Hu, G.; Fan, X.; Jia, H.",52,Virgin,PE,0.173,Cd (II),10.1,25.0,7.0,150.0,Single-ion,36.63,,,QMS006,6,False,3.6008675767907232,0,0,0,1,0,0,97,imputed_AIC,high
QMR021,QMS006,10.1016/j.ecoenv.2019.110118,2020,"Guo, X.",Sorption properties of cadmium on microplastics: The common practice experiment and A two-dimensional correlation spectroscopic study,Ecotoxicology and Environmental Safety,"Guo, X.; Hu, G.; Fan, X.; Jia, H.",52,Virgin,PP,0.348,Cd (II),10.1,25.0,7.0,150.0,Single-ion,36.1,,,QMS006,6,False,3.586292865338835,0,0,0,1,0,0,97,imputed_AIC,high
QMR022,QMS006,10.1016/j.ecoenv.2019.110118,2020,"Guo, X.",Sorption properties of cadmium on microplastics: The common practice experiment and A two-dimensional correlation spectroscopic study,Ecotoxicology and Environmental Safety,"Guo, X.; Hu, G.; Fan, X.; Jia, H.",52,Virgin,PS,0.508,Cd (II),10.1,25.0,7.0,150.0,Single-ion,40.49,,,QMS006,6,False,3.7010550300440697,0,0,0,1,0,0,97,imputed_AIC,high
QMR023,QMS006,10.1016/j.ecoenv.2019.110118,2020,"Guo, X.",Sorption properties of cadmium on microplastics: The common practice experiment and A two-dimensional correlation spectroscopic study,Ecotoxicology and Environmental Safety,"Guo, X.; Hu, G.; Fan, X.; Jia, H.",52,Virgin,PVC,0.836,Cd (II),10.1,25.0,7.0,150.0,Single-ion,53.48,,,QMS006,6,False,3.9793077522337423,0,0,0,1,0,0,97,imputed_AIC,high
QMR024,QMS025,10.1016/j.jhazmat.2020.122515,2020,"Mao, R.",Aging mechanism of microplastics with UV irradiation and its effects on the adsorption of heavy metals,Journal of Hazardous Materials,"Mao, R.; Lang, M.; Yu, X.; Wu, R.; Yang, X.; Guo, X.",30,Virgin,PS,,Pb (II),1.05,25.0,7.0,150.0,Single-ion,160.0,,,QMS025,25,False,5.075173815233827,0,0,0,0,0,0,100,none,high
QMR025,QMS025,10.1016/j.jhazmat.2020.122515,2020,"Mao, R.",Aging mechanism of microplastics with UV irradiation and its effects on the adsorption of heavy metals,Journal of Hazardous Materials,"Mao, R.; Lang, M.; Yu, X.; Wu, R.; Yang, X.; Guo, X.",30,Aged,PS,,Pb (II),1.05,25.0,7.0,150.0,Single-ion,183.0,Lab: 1 month UV,,QMS025,25,False,5.209486152841421,0,0,0,0,0,0,100,none,high
QMR026,QMS025,10.1016/j.jhazmat.2020.122515,2020,"Mao, R.",Aging mechanism of microplastics with UV irradiation and its effects on the adsorption of heavy metals,Journal of Hazardous Materials,"Mao, R.; Lang, M.; Yu, X.; Wu, R.; Yang, X.; Guo, X.",30,Aged,PS,,Pb (II),1.05,25.0,7.0,150.0,Single-ion,203.0,Lab: 2 month UV,,QMS025,25,False,5.313205979041787,0,0,0,0,0,0,100,none,high
QMR027,QMS025,10.1016/j.jhazmat.2020.122515,2020,"Mao, R.",Aging mechanism of microplastics with UV irradiation and its effects on the adsorption of heavy metals,Journal of Hazardous Materials,"Mao, R.; Lang, M.; Yu, X.; Wu, R.; Yang, X.; Guo, X.",30,Aged,PS,,Pb (II),1.05,25.0,7.0,150.0,Single-ion,202.0,Lab: 3 month UV,,QMS025,25,False,5.308267697401205,0,0,0,0,0,0,100,none,high
QMR028,QMS025,10.1016/j.jhazmat.2020.122515,2020,"Mao, R.",Aging mechanism of microplastics with UV irradiation and its effects on the adsorption of heavy metals,Journal of Hazardous Materials,"Mao, R.; Lang, M.; Yu, X.; Wu, R.; Yang, X.; Guo, X.",30,Virgin,PS,,Cu (II),1.05,25.0,7.0,150.0,Single-ion,210.0,,,QMS025,25,False,5.3471075307174685,0,0,0,0,0,0,100,none,high
QMR029,QMS025,10.1016/j.jhazmat.2020.122515,2020,"Mao, R.",Aging mechanism of microplastics with UV irradiation and its effects on the adsorption of heavy metals,Journal of Hazardous Materials,"Mao, R.; Lang, M.; Yu, X.; Wu, R.; Yang, X.; Guo, X.",30,Aged,PS,,Cu (II),1.05,25.0,7.0,150.0,Single-ion,171.0,Lab: 1 month UV,,QMS025,25,False,5.14166355650266,0,0,0,0,0,0,100,none,high
QMR030,QMS025,10.1016/j.jhazmat.2020.122515,2020,"Mao, R.",Aging mechanism of microplastics with UV irradiation and its effects on the adsorption of heavy metals,Journal of Hazardous Materials,"Mao, R.; Lang, M.; Yu, X.; Wu, R.; Yang, X.; Guo, X.",30,Aged,PS,,Cu (II),1.05,25.0,7.0,150.0,Single-ion,162.0,Lab: 2 month UV,,QMS025,25,False,5.087596335232384,0,0,0,0,0,0,100,none,high
QMR031,QMS025,10.1016/j.jhazmat.2020.122515,2020,"Mao, R.",Aging mechanism of microplastics with UV irradiation and its effects on the adsorption of heavy metals,Journal of Hazardous Materials,"Mao, R.; Lang, M.; Yu, X.; Wu, R.; Yang, X.; Guo, X.",30,Aged,PS,,Cu (II),1.05,25.0,7.0,150.0,Single-ion,173.0,Lab: 3 month UV,,QMS025,25,False,5.153291594497779,0,0,0,0,0,0,100,none,high
QMR032,QMS025,10.1016/j.jhazmat.2020.122515,2020,"Mao, R.",Aging mechanism of microplastics with UV irradiation and its effects on the adsorption of heavy metals,Journal of Hazardous Materials,"Mao, R.; Lang, M.; Yu, X.; Wu, R.; Yang, X.; Guo, X.",30,Virgin,PS,,Cd (II),1.05,25.0,7.0,150.0,Single-ion,105.0,,,QMS025,25,False,4.653960350157523,0,0,0,0,0,0,100,none,high
QMR033,QMS025,10.1016/j.jhazmat.2020.122515,2020,"Mao, R.",Aging mechanism of microplastics with UV irradiation and its effects on the adsorption of heavy metals,Journal of Hazardous Materials,"Mao, R.; Lang, M.; Yu, X.; Wu, R.; Yang, X.; Guo, X.",30,Aged,PS,,Cd (II),1.05,25.0,7.0,150.0,Single-ion,133.0,Lab: 1 month UV,,QMS025,25,False,4.890349128221754,0,0,0,0,0,0,100,none,high
QMR034,QMS025,10.1016/j.jhazmat.2020.122515,2020,"Mao, R.",Aging mechanism of microplastics with UV irradiation and its effects on the adsorption of heavy metals,Journal of Hazardous Materials,"Mao, R.; Lang, M.; Yu, X.; Wu, R.; Yang, X.; Guo, X.",30,Aged,PS,,Cd (II),1.05,25.0,7.0,150.0,Single-ion,157.0,Lab: 2 month UV,,QMS025,25,False,5.056245805348308,0,0,0,0,0,0,100,none,high
QMR035,QMS025,10.1016/j.jhazmat.2020.122515,2020,"Mao, R.",Aging mechanism of microplastics with UV irradiation and its effects on the adsorption of heavy metals,Journal of Hazardous Materials,"Mao, R.; Lang, M.; Yu, X.; Wu, R.; Yang, X.; Guo, X.",30,Aged,PS,,Cd (II),1.05,25.0,7.0,150.0,Single-ion,175.0,Lab: 3 month UV,,QMS025,25,False,5.1647859739235145,0,0,0,0,0,0,100,none,high
QMR036,QMS025,10.1016/j.jhazmat.2020.122515,2020,"Mao, R.",Aging mechanism of microplastics with UV irradiation and its effects on the adsorption of heavy metals,Journal of Hazardous Materials,"Mao, R.; Lang, M.; Yu, X.; Wu, R.; Yang, X.; Guo, X.",30,Virgin,PS,,Ni (II),1.05,25.0,7.0,150.0,Single-ion,125.0,,,QMS025,25,False,4.8283137373023015,0,0,0,0,0,0,100,none,high
QMR037,QMS025,10.1016/j.jhazmat.2020.122515,2020,"Mao, R.",Aging mechanism of microplastics with UV irradiation and its effects on the adsorption of heavy metals,Journal of Hazardous Materials,"Mao, R.; Lang, M.; Yu, X.; Wu, R.; Yang, X.; Guo, X.",30,Aged,PS,,Ni (II),1.05,25.0,7.0,150.0,Single-ion,140.0,Lab: 1 month UV,,QMS025,25,False,4.941642422609304,0,0,0,0,0,0,100,none,high
QMR038,QMS025,10.1016/j.jhazmat.2020.122515,2020,"Mao, R.",Aging mechanism of microplastics with UV irradiation and its effects on the adsorption of heavy metals,Journal of Hazardous Materials,"Mao, R.; Lang, M.; Yu, X.; Wu, R.; Yang, X.; Guo, X.",30,Aged,PS,,Ni (II),1.05,25.0,7.0,150.0,Single-ion,143.0,Lab: 2 month UV,,QMS025,25,False,4.962844630259907,0,0,0,0,0,0,100,none,high
QMR039,QMS025,10.1016/j.jhazmat.2020.122515,2020,"Mao, R.",Aging mechanism of microplastics with UV irradiation and its effects on the adsorption of heavy metals,Journal of Hazardous Materials,"Mao, R.; Lang, M.; Yu, X.; Wu, R.; Yang, X.; Guo, X.",30,Aged,PS,,Ni (II),1.05,25.0,7.0,150.0,Single-ion,196.0,Lab: 3 month UV,,QMS025,25,False,5.278114659230517,0,0,0,0,0,0,100,none,high
QMR040,QMS025,10.1016/j.jhazmat.2020.122515,2020,"Mao, R.",Aging mechanism of microplastics with UV irradiation and its effects on the adsorption of heavy metals,Journal of Hazardous Materials,"Mao, R.; Lang, M.; Yu, X.; Wu, R.; Yang, X.; Guo, X.",30,Virgin,PS,,Zn (II),1.05,25.0,7.0,150.0,Single-ion,78.1,,,QMS025,25,False,4.35799005684564,0,0,0,0,0,0,100,none,high
QMR041,QMS025,10.1016/j.jhazmat.2020.122515,2020,"Mao, R.",Aging mechanism of microplastics with UV irradiation and its effects on the adsorption of heavy metals,Journal of Hazardous Materials,"Mao, R.; Lang, M.; Yu, X.; Wu, R.; Yang, X.; Guo, X.",30,Aged,PS,,Zn (II),1.05,25.0,7.0,150.0,Single-ion,128.0,Lab: 1 month UV,,QMS025,25,False,4.852030263919617,0,0,0,0,0,0,100,none,high
QMR042,QMS025,10.1016/j.jhazmat.2020.122515,2020,"Mao, R.",Aging mechanism of microplastics with UV irradiation and its effects on the adsorption of heavy metals,Journal of Hazardous Materials,"Mao, R.; Lang, M.; Yu, X.; Wu, R.; Yang, X.; Guo, X.",30,Aged,PS,,Zn (II),1.05,25.0,7.0,150.0,Single-ion,158.0,Lab: 2 month UV,,QMS025,25,False,5.062595033026967,0,0,0,0,0,0,100,none,high
QMR043,QMS025,10.1016/j.jhazmat.2020.122515,2020,"Mao, R.",Aging mechanism of microplastics with UV irradiation and its effects on the adsorption of heavy metals,Journal of Hazardous Materials,"Mao, R.; Lang, M.; Yu, X.; Wu, R.; Yang, X.; Guo, X.",30,Aged,PS,,Zn (II),1.05,25.0,7.0,150.0,Single-ion,183.0,Lab: 3 month UV,,QMS025,25,False,5.209486152841421,0,0,0,0,0,0,100,none,high
QMR044,QMS025,10.1016/j.jhazmat.2020.122515,2020,"Mao, R.",Aging mechanism of microplastics with UV irradiation and its effects on the adsorption of heavy metals,Journal of Hazardous Materials,"Mao, R.; Lang, M.; Yu, X.; Wu, R.; Yang, X.; Guo, X.",30,Aged,PS,,Pb (II),1.05,25.0,7.0,150.0,Single-ion,199.0,Lab: 3 month-pure water,,QMS025,25,False,5.293304824724492,0,0,0,0,0,0,100,none,high
QMR045,QMS025,10.1016/j.jhazmat.2020.122515,2020,"Mao, R.",Aging mechanism of microplastics with UV irradiation and its effects on the adsorption of heavy metals,Journal of Hazardous Materials,"Mao, R.; Lang, M.; Yu, X.; Wu, R.; Yang, X.; Guo, X.",30,Aged,PS,,Pb (II),1.05,25.0,7.0,150.0,Single-ion,199.0,Lab: 3 month-sea water,,QMS025,25,False,5.293304824724492,0,0,0,0,0,0,100,none,high
QMR046,QMS025,10.1016/j.jhazmat.2020.122515,2020,"Mao, R.",Aging mechanism of microplastics with UV irradiation and its effects on the adsorption of heavy metals,Journal of Hazardous Materials,"Mao, R.; Lang, M.; Yu, X.; Wu, R.; Yang, X.; Guo, X.",30,Aged,PS,,Pb (II),1.05,25.0,7.0,150.0,Single-ion,202.0,Lab: 3 month-air,,QMS025,25,False,5.308267697401205,0,0,0,0,0,0,100,none,high
QMR047,QMS025,10.1016/j.jhazmat.2020.122515,2020,"Mao, R.",Aging mechanism of microplastics with UV irradiation and its effects on the adsorption of heavy metals,Journal of Hazardous Materials,"Mao, R.; Lang, M.; Yu, X.; Wu, R.; Yang, X.; Guo, X.",30,Aged,PS,,Cu (II),1.05,25.0,7.0,150.0,Single-ion,176.0,Lab: 3 month-pure water,,QMS025,25,False,5.170483995038151,0,0,0,0,0,0,100,none,high
QMR048,QMS025,10.1016/j.jhazmat.2020.122515,2020,"Mao, R.",Aging mechanism of microplastics with UV irradiation and its effects on the adsorption of heavy metals,Journal of Hazardous Materials,"Mao, R.; Lang, M.; Yu, X.; Wu, R.; Yang, X.; Guo, X.",30,Aged,PS,,Cu (II),1.05,25.0,7.0,150.0,Single-ion,170.0,Lab: 3 month-sea water,,QMS025,25,False,5.135798437050262,0,0,0,0,0,0,100,none,high
QMR049,QMS025,10.1016/j.jhazmat.2020.122515,2020,"Mao, R.",Aging mechanism of microplastics with UV irradiation and its effects on the adsorption of heavy metals,Journal of Hazardous Materials,"Mao, R.; Lang, M.; Yu, X.; Wu, R.; Yang, X.; Guo, X.",30,Aged,PS,,Cu (II),1.05,25.0,7.0,150.0,Single-ion,173.0,Lab: 3 month-air,,QMS025,25,False,5.153291594497779,0,0,0,0,0,0,100,none,high
QMR050,QMS025,10.1016/j.jhazmat.2020.122515,2020,"Mao, R.",Aging mechanism of microplastics with UV irradiation and its effects on the adsorption of heavy metals,Journal of Hazardous Materials,"Mao, R.; Lang, M.; Yu, X.; Wu, R.; Yang, X.; Guo, X.",30,Aged,PS,,Cd (II),1.05,25.0,7.0,150.0,Single-ion,168.0,Lab: 3 month-pure water,,QMS025,25,False,5.123963979403259,0,0,0,0,0,0,100,none,high
QMR051,QMS025,10.1016/j.jhazmat.2020.122515,2020,"Mao, R.",Aging mechanism of microplastics with UV irradiation and its effects on the adsorption of heavy metals,Journal of Hazardous Materials,"Mao, R.; Lang, M.; Yu, X.; Wu, R.; Yang, X.; Guo, X.",30,Aged,PS,,Cd (II),1.05,25.0,7.0,150.0,Single-ion,161.0,Lab: 3 month-sea water,,QMS025,25,False,5.081404364984463,0,0,0,0,0,0,100,none,high
QMR052,QMS025,10.1016/j.jhazmat.2020.122515,2020,"Mao, R.",Aging mechanism of microplastics with UV irradiation and its effects on the adsorption of heavy metals,Journal of Hazardous Materials,"Mao, R.; Lang, M.; Yu, X.; Wu, R.; Yang, X.; Guo, X.",30,Aged,PS,,Cd (II),1.05,25.0,7.0,150.0,Single-ion,175.0,Lab: 3 month-air,,QMS025,25,False,5.1647859739235145,0,0,0,0,0,0,100,none,high
QMR053,QMS025,10.1016/j.jhazmat.2020.122515,2020,"Mao, R.",Aging mechanism of microplastics with UV irradiation and its effects on the adsorption of heavy metals,Journal of Hazardous Materials,"Mao, R.; Lang, M.; Yu, X.; Wu, R.; Yang, X.; Guo, X.",30,Aged,PS,,Ni (II),1.05,25.0,7.0,150.0,Single-ion,259.0,Lab: 3 month-pure water,,QMS025,25,False,5.556828061699537,0,0,0,0,0,0,100,none,high
QMR054,QMS025,10.1016/j.jhazmat.2020.122515,2020,"Mao, R.",Aging mechanism of microplastics with UV irradiation and its effects on the adsorption of heavy metals,Journal of Hazardous Materials,"Mao, R.; Lang, M.; Yu, X.; Wu, R.; Yang, X.; Guo, X.",30,Aged,PS,,Ni (II),1.05,25.0,7.0,150.0,Single-ion,211.0,Lab: 3 month-sea water,,QMS025,25,False,5.351858133476067,0,0,0,0,0,0,100,none,high
QMR055,QMS025,10.1016/j.jhazmat.2020.122515,2020,"Mao, R.",Aging mechanism of microplastics with UV irradiation and its effects on the adsorption of heavy metals,Journal of Hazardous Materials,"Mao, R.; Lang, M.; Yu, X.; Wu, R.; Yang, X.; Guo, X.",30,Aged,PS,,Ni (II),1.05,25.0,7.0,150.0,Single-ion,196.0,Lab: 3 month-air,,QMS025,25,False,5.278114659230517,0,0,0,0,0,0,100,none,high
QMR056,QMS025,10.1016/j.jhazmat.2020.122515,2020,"Mao, R.",Aging mechanism of microplastics with UV irradiation and its effects on the adsorption of heavy metals,Journal of Hazardous Materials,"Mao, R.; Lang, M.; Yu, X.; Wu, R.; Yang, X.; Guo, X.",30,Aged,PS,,Zn (II),1.05,25.0,7.0,150.0,Single-ion,312.0,Lab: 3 month-pure water,,QMS025,25,False,5.7430031878094825,0,0,0,0,0,0,100,none,high
QMR057,QMS025,10.1016/j.jhazmat.2020.122515,2020,"Mao, R.",Aging mechanism of microplastics with UV irradiation and its effects on the adsorption of heavy metals,Journal of Hazardous Materials,"Mao, R.; Lang, M.; Yu, X.; Wu, R.; Yang, X.; Guo, X.",30,Aged,PS,,Zn (II),1.05,25.0,7.0,150.0,Single-ion,236.0,Lab: 3 month-sea water,,QMS025,25,False,5.4638318050256105,0,0,0,0,0,0,100,none,high
QMR058,QMS025,10.1016/j.jhazmat.2020.122515,2020,"Mao, R.",Aging mechanism of microplastics with UV irradiation and its effects on the adsorption of heavy metals,Journal of Hazardous Materials,"Mao, R.; Lang, M.; Yu, X.; Wu, R.; Yang, X.; Guo, X.",30,Aged,PS,,Zn (II),1.05,25.0,7.0,150.0,Single-ion,183.0,Lab: 3 month-air,,QMS025,25,False,5.209486152841421,0,0,0,0,0,0,100,none,high
QMR059,QMS036,10.1016/j.jhazmat.2019.121960,2020,"Tang, S.",Pb(II) uptake onto nylon microplastics: Interaction mechanism and adsorption performance,Journal of Hazardous Materials,"Tang, S.; Lin, L.; Wang, X.; Feng, A.; Yu, A.",19,Aged,nylon,0.045,Pb (II),7.0,15.0,5.0,185.0,Single-ion,463.7,Nature: coastal aquaculture,,QMS036,36,False,6.139237791397415,0,0,0,0,0,0,100,none,high
QMR060,QMS036,10.1016/j.jhazmat.2019.121960,2020,"Tang, S.",Pb(II) uptake onto nylon microplastics: Interaction mechanism and adsorption performance,Journal of Hazardous Materials,"Tang, S.; Lin, L.; Wang, X.; Feng, A.; Yu, A.",19,Aged,nylon,0.045,Pb (II),7.0,27.0,5.0,185.0,Single-ion,1031.5,Nature: coastal aquaculture,,QMS036,36,False,6.938769332511306,0,0,0,0,0,0,100,none,high
QMR061,QMS038,10.1016/j.jes.2019.07.006,2020,"Wang, Q.",The adsorption behavior of metals in aqueous solution by microplastics effected by UV radiation,Journal of Environmental Sciences (China),"Wang, Q.; Zhang, Y.; Wangjin, X.; Wang, Y.; Meng, G.; Chen, Y.",13,Aged,PET,,Cu (II),6.0,15.0,7.0,150.0,Single-ion,335.48,Lab: UV,,QMS038,38,False,5.815562342116211,0,0,0,0,0,0,100,none,high
QMR062,QMS038,10.1016/j.jes.2019.07.006,2020,"Wang, Q.",The adsorption behavior of metals in aqueous solution by microplastics effected by UV radiation,Journal of Environmental Sciences (China),"Wang, Q.; Zhang, Y.; Wangjin, X.; Wang, Y.; Meng, G.; Chen, Y.",13,Aged,PET,,Zn (II),6.0,25.0,7.0,150.0,Single-ion,211.03,Lab: UV,,QMS038,38,False,5.352000303464221,0,0,0,0,0,0,100,none,high
QMR063,QMS038,10.1016/j.jes.2019.07.006,2020,"Wang, Q.",The adsorption behavior of metals in aqueous solution by microplastics effected by UV radiation,Journal of Environmental Sciences (China),"Wang, Q.; Zhang, Y.; Wangjin, X.; Wang, Y.; Meng, G.; Chen, Y.",13,Aged,PET,,Zn (II),6.0,35.0,7.0,150.0,Single-ion,318.42,Lab: UV,,QMS038,38,False,5.763371266067859,0,0,0,0,0,0,100,none,high
QMR064,QMS043,10.1016/j.cej.2019.123808,2020,"Wang, Y.",Biofilm alters tetracycline and copper adsorption behaviors onto polyethylene microplastics,Chemical Engineering Journal,"Wang, Y.; Wang, X.; Li, Y.; Li, J.; Wang, F.; Xia, S.; Zhao, J.",11,Virgin,PE,0.2354,Cu (II),2.5,25.0,7.0,160.0,Single-ion,237.5,,,QMS043,43,False,5.470167623474696,0,0,1,0,0,1,97,imputed_rpm,high
QMR065,QMS043,10.1016/j.cej.2019.123808,2020,"Wang, Y.",Biofilm alters tetracycline and copper adsorption behaviors onto polyethylene microplastics,Chemical Engineering Journal,"Wang, Y.; Wang, X.; Li, Y.; Li, J.; Wang, F.; Xia, S.; Zhao, J.",11,Virgin,PE,0.7762,Cu (II),2.5,25.0,7.0,160.0,Mixed,762.2,"Lab: Wastewater, 20d",TC,QMS043,43,False,6.63620898843976,0,0,1,0,0,1,97,imputed_rpm,high
QMR066,QMS004,10.1016/j.marpolbul.2021.112480,2021,"Gao, L.",Microplastics aged in various environmental media exhibited strong sorption to heavy metals in seawater,Marine Pollution Bulletin,"Gao, L.; Fu, D.; Zhao, J.; Wu, W.; Wang, Z.; Su, Y.; Peng, L.",54,Virgin,PS,,Cu (II),1.005,25.0,7.0,160.0,Single-ion,777.18,,,QMS004,4,False,6.65567198377022,0,0,0,0,0,0,100,none,high
QMR067,QMS004,10.1016/j.marpolbul.2021.112480,2021,"Gao, L.",Microplastics aged in various environmental media exhibited strong sorption to heavy metals in seawater,Marine Pollution Bulletin,"Gao, L.; Fu, D.; Zhao, J.; Wu, W.; Wang, Z.; Su, Y.; Peng, L.",54,Aged,PS,,Cu (II),1.005,25.0,7.0,160.0,Single-ion,1566.94,Lab: UV seawater,,QMS004,4,False,7.35687995189736,0,0,0,0,0,0,100,none,high
QMR068,QMS004,10.1016/j.marpolbul.2021.112480,2021,"Gao, L.",Microplastics aged in various environmental media exhibited strong sorption to heavy metals in seawater,Marine Pollution Bulletin,"Gao, L.; Fu, D.; Zhao, J.; Wu, W.; Wang, Z.; Su, Y.; Peng, L.",54,Virgin,PVC,,Cu (II),1.005,25.0,7.0,160.0,Single-ion,715.99,,,QMS004,4,False,6.573666200382666,0,0,0,0,0,0,100,none,high
QMR069,QMS004,10.1016/j.marpolbul.2021.112480,2021,"Gao, L.",Microplastics aged in various environmental media exhibited strong sorption to heavy metals in seawater,Marine Pollution Bulletin,"Gao, L.; Fu, D.; Zhao, J.; Wu, W.; Wang, Z.; Su, Y.; Peng, L.",54,Aged,PVC,,Cu (II),1.005,25.0,7.0,160.0,Single-ion,1282.35,Lab: UV seawater,,QMS004,4,False,7.156449611140352,0,0,0,0,0,0,100,none,high
QMR070,QMS004,10.1016/j.marpolbul.2021.112480,2021,"Gao, L.",Microplastics aged in various environmental media exhibited strong sorption to heavy metals in seawater,Marine Pollution Bulletin,"Gao, L.; Fu, D.; Zhao, J.; Wu, W.; Wang, Z.; Su, Y.; Peng, L.",54,Virgin,PS,,Cd (II),1.005,25.0,7.0,160.0,Single-ion,1369.33,,,QMS004,4,False,7.22207684810279,0,0,0,0,0,0,100,none,high
QMR071,QMS004,10.1016/j.marpolbul.2021.112480,2021,"Gao, L.",Microplastics aged in various environmental media exhibited strong sorption to heavy metals in seawater,Marine Pollution Bulletin,"Gao, L.; Fu, D.; Zhao, J.; Wu, W.; Wang, Z.; Su, Y.; Peng, L.",54,Aged,PS,,Cd (II),1.005,25.0,7.0,160.0,Single-ion,3903.1,Lab: UV seawater,,QMS004,4,False,8.26952638816933,0,0,0,0,0,0,100,none,high
QMR072,QMS004,10.1016/j.marpolbul.2021.112480,2021,"Gao, L.",Microplastics aged in various environmental media exhibited strong sorption to heavy metals in seawater,Marine Pollution Bulletin,"Gao, L.; Fu, D.; Zhao, J.; Wu, W.; Wang, Z.; Su, Y.; Peng, L.",54,Virgin,PVC,,Cd (II),1.005,25.0,7.0,160.0,Single-ion,1371.13,,,QMS004,4,False,7.223390496365382,0,0,0,0,0,0,100,none,high
QMR073,QMS004,10.1016/j.marpolbul.2021.112480,2021,"Gao, L.",Microplastics aged in various environmental media exhibited strong sorption to heavy metals in seawater,Marine Pollution Bulletin,"Gao, L.; Fu, D.; Zhao, J.; Wu, W.; Wang, Z.; Su, Y.; Peng, L.",54,Aged,PVC,,Cd (II),1.005,25.0,7.0,160.0,Single-ion,2366.53,Lab: UV seawater,,QMS004,4,False,7.7691800262150315,0,0,0,0,0,0,100,none,high
QMR074,QMS015,10.1016/j.scitotenv.2021.148940,2021,"Li, X.",Aging microplastics in wastewater pipeline networks and treatment processes: Physicochemical characteristics and Cd adsorption,Science of the Total Environment,"Li, X.; Li, M.; Mei, Q.; Niu, S.; Wang, X.; Xu, H.; Dong, B.; Dai, X.; Zhou, J. L.",38,Virgin,PA,10.059,Cd (II),20.5,25.0,7.0,30.0,Single-ion,339.6,,,QMS015,15,False,5.827768454437193,0,0,0,0,0,0,100,none,high
QMR075,QMS015,10.1016/j.scitotenv.2021.148940,2021,"Li, X.",Aging microplastics in wastewater pipeline networks and treatment processes: Physicochemical characteristics and Cd adsorption,Science of the Total Environment,"Li, X.; Li, M.; Mei, Q.; Niu, S.; Wang, X.; Xu, H.; Dong, B.; Dai, X.; Zhou, J. L.",38,Aged,PA,30.597,Cd (II),20.5,25.0,7.0,30.0,Single-ion,2130.0,Lab: Wastewater pipeline,,QMS015,15,False,7.6638772587034705,0,0,0,0,0,0,100,none,high
QMR076,QMS015,10.1016/j.scitotenv.2021.148940,2021,"Li, X.",Aging microplastics in wastewater pipeline networks and treatment processes: Physicochemical characteristics and Cd adsorption,Science of the Total Environment,"Li, X.; Li, M.; Mei, Q.; Niu, S.; Wang, X.; Xu, H.; Dong, B.; Dai, X.; Zhou, J. L.",38,Aged,PE,53.972,Cd (II),20.5,25.0,7.0,30.0,Single-ion,126.5,Lab: Grit tank,,QMS015,15,False,4.840242308167575,0,0,0,0,0,0,100,none,high
QMR077,QMS015,10.1016/j.scitotenv.2021.148940,2021,"Li, X.",Aging microplastics in wastewater pipeline networks and treatment processes: Physicochemical characteristics and Cd adsorption,Science of the Total Environment,"Li, X.; Li, M.; Mei, Q.; Niu, S.; Wang, X.; Xu, H.; Dong, B.; Dai, X.; Zhou, J. L.",38,Aged,PE,36.953,Cd (II),20.5,25.0,7.0,30.0,Single-ion,614.48,Lab: Aeration tank,,QMS015,15,False,6.420776381690427,0,0,0,0,0,0,100,none,high
QMR078,QMS015,10.1016/j.scitotenv.2021.148940,2021,"Li, X.",Aging microplastics in wastewater pipeline networks and treatment processes: Physicochemical characteristics and Cd adsorption,Science of the Total Environment,"Li, X.; Li, M.; Mei, Q.; Niu, S.; Wang, X.; Xu, H.; Dong, B.; Dai, X.; Zhou, J. L.",38,Aged,PS,99.568,Cd (II),20.5,25.0,7.0,30.0,Single-ion,57.48,Lab: Aeration tank,,QMS015,15,False,4.051437061210824,0,0,0,0,0,0,100,none,high
QMR079,QMS021,10.1016/j.ecoenv.2020.111451,2021,"Lin, Z.",Comparative analysis of kinetics and mechanisms for Pb(II) sorption onto three kinds of microplastics,Ecotoxicology and Environmental Safety,"Lin, Z.; Hu, Y.; Yuan, Y.; Hu, B.; Wang, B.",33,Virgin,PVC,1.73,Pb (II),10.1,15.0,6.0,150.0,Single-ion,650.7,,,QMS021,21,False,6.478048706500939,0,0,0,1,0,0,97,imputed_AIC,high
QMR080,QMS021,10.1016/j.ecoenv.2020.111451,2021,"Lin, Z.",Comparative analysis of kinetics and mechanisms for Pb(II) sorption onto three kinds of microplastics,Ecotoxicology and Environmental Safety,"Lin, Z.; Hu, Y.; Yuan, Y.; Hu, B.; Wang, B.",33,Virgin,PVC,1.73,Pb (II),10.1,15.0,6.0,150.0,Single-ion,794.8,,,QMS021,21,False,6.678090510677662,0,0,0,1,0,0,97,imputed_AIC,high
QMR081,QMS021,10.1016/j.ecoenv.2020.111451,2021,"Lin, Z.",Comparative analysis of kinetics and mechanisms for Pb(II) sorption onto three kinds of microplastics,Ecotoxicology and Environmental Safety,"Lin, Z.; Hu, Y.; Yuan, Y.; Hu, B.; Wang, B.",33,Virgin,PVC,1.73,Pb (II),10.1,15.0,6.0,150.0,Single-ion,943.2,,,QMS021,21,False,6.8492783492231615,0,0,0,1,0,0,97,imputed_AIC,high
QMR082,QMS028,10.1016/j.jhazmat.2021.125115,2021,"Qi, K.",Uptake of Pb(II) onto microplastic-associated biofilms in freshwater: Adsorption and combined toxicity in comparison to natural solid substrates,Journal of Hazardous Materials,"Qi, K.; Lu, N.; Zhang, S.; Wang, W.; Wang, Z.; Guan, J.",27,Virgin,PS,,Pb (II),0.505,25.0,6.0,160.0,Single-ion,613.1,,,QMS028,28,False,6.418528054768642,0,0,1,0,0,1,97,imputed_rpm,high
QMR083,QMS028,10.1016/j.jhazmat.2021.125115,2021,"Qi, K.",Uptake of Pb(II) onto microplastic-associated biofilms in freshwater: Adsorption and combined toxicity in comparison to natural solid substrates,Journal of Hazardous Materials,"Qi, K.; Lu, N.; Zhang, S.; Wang, W.; Wang, Z.; Guan, J.",27,Aged,PS,,Pb (II),0.505,25.0,6.0,160.0,Single-ion,1239.72,Nature: Lake,,QMS028,28,False,7.122640826649354,0,0,1,0,0,1,97,imputed_rpm,high
QMR084,QMS028,10.1016/j.jhazmat.2021.125115,2021,"Qi, K.",Uptake of Pb(II) onto microplastic-associated biofilms in freshwater: Adsorption and combined toxicity in comparison to natural solid substrates,Journal of Hazardous Materials,"Qi, K.; Lu, N.; Zhang, S.; Wang, W.; Wang, Z.; Guan, J.",27,Aged,PS,,Pb (II),0.505,25.0,6.0,160.0,Single-ion,1101.41,Nature: Lake,,QMS028,28,False,7.0043464561407145,0,0,1,0,0,1,97,imputed_rpm,high
QMR085,QMS039,10.1016/j.cej.2020.126412,2021,"Wang, Y.","Effects of exposure of polyethylene microplastics to air, water and soil on their adsorption behaviors for copper and tetracycline",Chemical Engineering Journal,"Wang, Y.; Wang, X.; Li, Y.; Li, J.; Liu, Y.; Xia, S.; Zhao, J.",12,Virgin,PE,0.23,Cu (II),3.5,25.0,,160.0,Single-ion,31.2,,,QMS039,39,False,3.4404180948154366,0,1,1,0,0,1,92,imputed_rpm;pH_missing,high
QMR086,QMS039,10.1016/j.cej.2020.126412,2021,"Wang, Y.","Effects of exposure of polyethylene microplastics to air, water and soil on their adsorption behaviors for copper and tetracycline",Chemical Engineering Journal,"Wang, Y.; Wang, X.; Li, Y.; Li, J.; Liu, Y.; Xia, S.; Zhao, J.",12,Aged,PE,0.35,Cu (II),3.5,25.0,,160.0,Single-ion,183.0,Lab: air incubating,,QMS039,39,False,5.209486152841421,0,1,1,0,0,1,92,imputed_rpm;pH_missing,high
QMR087,QMS039,10.1016/j.cej.2020.126412,2021,"Wang, Y.","Effects of exposure of polyethylene microplastics to air, water and soil on their adsorption behaviors for copper and tetracycline",Chemical Engineering Journal,"Wang, Y.; Wang, X.; Li, Y.; Li, J.; Liu, Y.; Xia, S.; Zhao, J.",12,Aged,PE,0.76,Cu (II),3.5,25.0,,160.0,Single-ion,108.0,Lab: water incubating,,QMS039,39,False,4.68213122712422,0,1,1,0,0,1,92,imputed_rpm;pH_missing,high
QMR088,QMS039,10.1016/j.cej.2020.126412,2021,"Wang, Y.","Effects of exposure of polyethylene microplastics to air, water and soil on their adsorption behaviors for copper and tetracycline",Chemical Engineering Journal,"Wang, Y.; Wang, X.; Li, Y.; Li, J.; Liu, Y.; Xia, S.; Zhao, J.",12,Aged,PE,1.16,Cu (II),3.5,25.0,,160.0,Single-ion,318.0,Lab: soil incubating,,QMS039,39,False,5.762051382780177,0,1,1,0,0,1,92,imputed_rpm;pH_missing,high
QMR089,QMS039,10.1016/j.cej.2020.126412,2021,"Wang, Y.","Effects of exposure of polyethylene microplastics to air, water and soil on their adsorption behaviors for copper and tetracycline",Chemical Engineering Journal,"Wang, Y.; Wang, X.; Li, Y.; Li, J.; Liu, Y.; Xia, S.; Zhao, J.",12,Virgin,PE,0.23,Cu (II),3.5,25.0,,160.0,Mixed,42.6,,TC,QMS039,39,False,3.751854253275325,0,1,1,0,0,1,92,imputed_rpm;pH_missing,high
QMR090,QMS039,10.1016/j.cej.2020.126412,2021,"Wang, Y.","Effects of exposure of polyethylene microplastics to air, water and soil on their adsorption behaviors for copper and tetracycline",Chemical Engineering Journal,"Wang, Y.; Wang, X.; Li, Y.; Li, J.; Liu, Y.; Xia, S.; Zhao, J.",12,Aged,PE,0.35,Cu (II),3.5,25.0,,160.0,Mixed,412.0,Lab: air incubating,TC,QMS039,39,False,6.021023349349527,0,1,1,0,0,1,92,imputed_rpm;pH_missing,high
QMR091,QMS039,10.1016/j.cej.2020.126412,2021,"Wang, Y.","Effects of exposure of polyethylene microplastics to air, water and soil on their adsorption behaviors for copper and tetracycline",Chemical Engineering Journal,"Wang, Y.; Wang, X.; Li, Y.; Li, J.; Liu, Y.; Xia, S.; Zhao, J.",12,Aged,PE,0.76,Cu (II),3.5,25.0,,160.0,Mixed,120.0,Lab: water incubating,TC,QMS039,39,False,4.787491742782046,0,1,1,0,0,1,92,imputed_rpm;pH_missing,high
QMR092,QMS039,10.1016/j.cej.2020.126412,2021,"Wang, Y.","Effects of exposure of polyethylene microplastics to air, water and soil on their adsorption behaviors for copper and tetracycline",Chemical Engineering Journal,"Wang, Y.; Wang, X.; Li, Y.; Li, J.; Liu, Y.; Xia, S.; Zhao, J.",12,Aged,PE,1.16,Cu (II),3.5,25.0,,160.0,Mixed,210.0,Lab: soil incubating,TC,QMS039,39,False,5.3471075307174685,0,1,1,0,0,1,92,imputed_rpm;pH_missing,high
QMR093,QMS044,10.1016/j.jhazmat.2020.124835,2021,"Xue, X. D.",Adsorption behaviors of the pristine and aged thermoplastic polyurethane microplastics in Cu(II)-OTC coexisting system,Journal of Hazardous Materials,"Xue, X. D.; Fang, C. R.; Zhuang, H. F.",10,Virgin,TPU,0.543,Cu (II),26.25,25.0,,100.0,Single-ion,454.0,,,QMS044,44,False,6.118097198041348,1,1,0,0,1,0,92,imputed_Temp;pH_missing,high
QMR094,QMS044,10.1016/j.jhazmat.2020.124835,2021,"Xue, X. D.",Adsorption behaviors of the pristine and aged thermoplastic polyurethane microplastics in Cu(II)-OTC coexisting system,Journal of Hazardous Materials,"Xue, X. D.; Fang, C. R.; Zhuang, H. F.",10,Aged,TPU,0.7573,Cu (II),26.25,25.0,,100.0,Single-ion,521.0,Lab: UV,,QMS044,44,False,6.255750041753367,1,1,0,0,1,0,92,imputed_Temp;pH_missing,high
QMR095,QMS044,10.1016/j.jhazmat.2020.124835,2021,"Xue, X. D.",Adsorption behaviors of the pristine and aged thermoplastic polyurethane microplastics in Cu(II)-OTC coexisting system,Journal of Hazardous Materials,"Xue, X. D.; Fang, C. R.; Zhuang, H. F.",10,Virgin,TPU,0.543,Cu (II),26.25,25.0,,100.0,Mixed,613.0,,OTC,QMS044,44,False,6.418364935936212,1,1,0,0,1,0,92,imputed_Temp;pH_missing,high
QMR096,QMS044,10.1016/j.jhazmat.2020.124835,2021,"Xue, X. D.",Adsorption behaviors of the pristine and aged thermoplastic polyurethane microplastics in Cu(II)-OTC coexisting system,Journal of Hazardous Materials,"Xue, X. D.; Fang, C. R.; Zhuang, H. F.",10,Aged,TPU,0.7573,Cu (II),26.25,25.0,,100.0,Mixed,576.0,Lab: UV,OTC,QMS044,44,False,6.3561076606958915,1,1,0,0,1,0,92,imputed_Temp;pH_missing,high
QMR097,QMS046,10.1016/j.eti.2021.102036,2021,"Yu, A.",Adsorption mechanism of cadmium on polystyrene microplastics containing hexabromocyclododecane,Environmental Technology and Innovation,"Yu, A.; Sun, X.; Tang, S.; Zhang, Y.; Li, M.; Wang, X.",8,Virgin,PS,,Cd (II),11.0,15.0,,185.0,Mixed,655.6999999999999,,hexabromocyclododecane ,QMS046,46,False,6.485703367269574,0,1,0,0,0,0,95,pH_missing,high
QMR098,QMS046,10.1016/j.eti.2021.102036,2021,"Yu, A.",Adsorption mechanism of cadmium on polystyrene microplastics containing hexabromocyclododecane,Environmental Technology and Innovation,"Yu, A.; Sun, X.; Tang, S.; Zhang, Y.; Li, M.; Wang, X.",8,Virgin,PS,,Cd (II),11.0,27.0,,185.0,Mixed,784.5999999999999,,hexabromocyclododecane ,QMS046,46,False,6.665174033775452,0,1,0,0,0,0,95,pH_missing,high
QMR099,QMS046,10.1016/j.eti.2021.102036,2021,"Yu, A.",Adsorption mechanism of cadmium on polystyrene microplastics containing hexabromocyclododecane,Environmental Technology and Innovation,"Yu, A.; Sun, X.; Tang, S.; Zhang, Y.; Li, M.; Wang, X.",8,Virgin,PS,,Cd (II),11.0,45.0,,185.0,Mixed,926.4,,hexabromocyclododecane ,QMS046,46,False,6.83130610681873,0,1,0,0,0,0,95,pH_missing,high
QMR100,QMS007,10.1016/j.jece.2022.109040,2022,"He, W.",Adsorption behavior of aged polystyrene microplastics (PSMPs) for manganese in water: Critical role of hydrated functional zone surrounding the microplastic surface,Journal of Environmental Chemical Engineering,"He, W.; Wang, X.; Zhang, Y.; Zhu, B.; Wu, H.",49,Aged,PS,,Mn (II),11.0,25.0,,150.0,Mixed,463.8,Lab: Alkaline aging,HA ,QMS007,7,False,6.139453424821431,0,1,0,0,0,0,95,pH_missing,high
QMR101,QMS007,10.1016/j.jece.2022.109040,2022,"He, W.",Adsorption behavior of aged polystyrene microplastics (PSMPs) for manganese in water: Critical role of hydrated functional zone surrounding the microplastic surface,Journal of Environmental Chemical Engineering,"He, W.; Wang, X.; Zhang, Y.; Zhu, B.; Wu, H.",49,Aged,PS,,Mn (II),11.0,35.0,,150.0,Mixed,817.2,Lab: Alkaline aging,HA ,QMS007,7,False,6.705883862943467,0,1,0,0,0,0,95,pH_missing,high
